Repository: MDNich/MIT-RT-26_27-Work

# MIT Rocket Team 2026-2027 Work

This repo contains internal files for my work on MIT Rocket Team in the school year 2026 to 2027, in the role of *Simulations Engineer*.

In particular, development of the Telemetry UI software is done here; latest release is [here](https://github.com/MDNich/MIT-RT-26_27-Work/releases/latest)

Contact: nichitiu@mit.edu.

File: simulation_work/avionics/powerboardsim/1/outputs/granta_audit_20261005/records/materialuniverse_annealed_datasheet.txt
Nickel, commercial purity, grade 200, soft (annealed)
General information
Designation
Nickel, commercial purity, grade 200, soft (annealed)
Condition	Soft (annealed)
UNS number	N02200
US name	ASTM N02200; ASME Ni-200
EN name	Ni 99.2
EN number	2.4066
ISO name	9723, 6207, 6208, 9724
JIS (Japanese) name	NNCB to JIS H4562, NNCP to JIS H4561, NW2200 to JIS H4551, JIS H4552, JIS H4553, JIS H4554
Tradenames
Haynes; NICKEL 200; Special Metals Corp. (USA)
Typical uses
Chemical and food processing, electronic parts, aerospace
Included in Materials Data for Simulation	True
Materials Data for Simulation name	Nickel, pure, grade 200, soft
Composition overview
Compositional summary
Ni99-100 (impurities: Fe<0.4, Mn<0.35, Si<0.35, Cu<0.25, C<0.15, S<0.01)
Material state	Solid
Material class	Metal
Material family	Metal (non-ferrous)
Material sub-class	Nickel alloy
Base material	Ni (Nickel)
Composition detail (metals, ceramics and glasses)
C (carbon)		0	-	0,15	%
Cu (copper)		0	-	0,25	%
Fe (iron)		0	-	0,4	%
Mn (manganese)		0	-	0,35	%
Ni (nickel)		99	-	100	%
S (sulfur)		0	-	0,01	%
Si (silicon)		0	-	0,35	%
Price
Price	*	5,69e3	-	6,23e3	HUF/kg
Price per unit volume	*	5,05e7	-	5,59e7	HUF/m^3
Physical properties
Density		8,85e3	-	8,95e3	kg/m^3
Mechanical properties
Young's modulus		190	-	220	GPa
Young's modulus with temperature		205	-	205	GPa
Parameters: Temperature = 23°C

Specific stiffness		21,3	-	24,7	MN.m/kg
Yield strength (elastic limit)		80	-	280	MPa
Yield strength with temperature		149	-	149	MPa
Parameters: Temperature = 23°C

Tensile strength		375	-	555	MPa
Specific strength		8,99	-	31,5	kN.m/kg
Elongation		35	-	60	% strain
Tangent modulus		1,11e3	MPa
True plastic stress-strain		Out Of Range	MPa
Parameters: Strain = 0% strain, Temperature = 23°C

Compressive strength	*	80	-	280	MPa
Flexural modulus	*	190	-	220	GPa
Flexural strength (modulus of rupture)	*	80	-	280	MPa
Shear modulus		72	-	86	GPa
Bulk modulus		162	-	200	GPa
Poisson's ratio		0,305	-	0,315	
Shape factor		30	
Hardness - Vickers		100	-	140	HV
Hardness - Rockwell B	*	51	-	77	HRB
Hardness - Brinell	*	84	-	140	HB
Elastic stored energy (springs)		20	-	150	kJ/m^3
Fatigue strength at 10^7 cycles		195	-	260	MPa
Fatigue strength model (stress amplitude)		152	-	333	MPa
Parameters: Stress Ratio = -1, Number of Cycles = 1e7cycles

Impact & fracture properties
Fracture toughness	*	266	-	296	MPa.m^0.5
Toughness (G)		340	-	436	kJ/m^2
Ductility index		0,768	-	0,939	µm
Thermal properties
Melting point		1,44e3	-	1,47e3	°C
Maximum service temperature		255	-	315	°C
Minimum service temperature		-273			°C
Thermal conductivity		67	-	73	W/m.°C
Thermal conductivity with temperature		70,4	-	70,4	W/m.°C
Parameters: Temperature = 23°C

Specific heat capacity		452	-	460	J/kg.°C
Specific heat capacity with temperature		442	-	442	J/kg.°C
Parameters: Temperature = 23°C

Thermal expansion coefficient		12	-	13,5	µstrain/°C
Thermal expansion coefficient with temperature		12,6	-	12,6	µstrain/°C
Parameters: Temperature = 23°C

    Reference temp		20	°C
Thermal shock resistance		30,7	-	108	°C
Thermal distortion resistance	*	5,11	-	5,91	MW/m
Latent heat of fusion		280	-	310	kJ/kg
Electrical properties
Electrical resistivity		9	-	10	µohm.cm
Electrical resistivity with temperature		9,79			µohm.cm
Parameters: Temperature = 23°C

Electrical conductivity		17,2	-	19,2	%IACS
Electrical conductivity with temperature		1,03e7			Siemens/m
Parameters: Temperature = 23°C

Galvanic potential	*	-0,36	-	-0,28	V
Magnetic properties
Magnetic type	Magnetic
B-H curve, initial magnetization		0,455			T
Parameters: Magnetic field intensity = 1e3A/m

    Extrapolation note
        B-H curve data points above H = 16000 A/m are extrapolated values.
Optical, aesthetic and acoustic properties
Transparency	Opaque
Softness to touch		7,64	-	8,42	
Warmth to touch		5,81	-	6,07	
Acoustic velocity		4,62e3	-	4,98e3	m/s
Mechanical loss coefficient (tan delta)	*	7e-4	-	0,0028	
Healthcare & food
Food contact	No
Guidance for MRI Safety	Caution - Strong Interaction
Restricted substances risk indicators
RoHS 2 (EU) compliant grades?	True
EU REACH Candidate List indicator (0-1, 1 = high risk)		0	
SIN List indicator (0-1, 1 = high risk)		0	
Critical materials risk
Abundance risk level	Medium
    Highest risk elements
        Nickel
Sourcing and geopolitical risk level	Very low
Environmental country risk level	Very low
Price volatility risk level	Low
Conflict material risk level	None
Processing properties
Metal casting	Unsuitable
Metal cold forming	Excellent
Metal hot forming	Excellent
Metal press forming	Excellent
Metal deep drawing	Unsuitable
Machining speed		15,2			m/min
Weldability	Good
    Notes	Preheating is not required, post weld heat treatment is required
Weldability - MIG	Good
Weldability - plasma	Good
Weldability - SAW	Good
Weldability - TIG	Good
Brazeability	Good
Durability
Water (fresh)	Excellent
Water (salt)	Excellent
Weak acids	Excellent
Strong acids	Acceptable
Weak alkalis	Excellent
Strong alkalis	Excellent
Organic solvents	Excellent
Oxidation at 500C	Excellent
UV radiation (sunlight)	Excellent
Galling resistance (adhesive wear)	Limited use
    Notes
        Bronze or zinc alloy dies should be used to minimize galling.
Flammability	Non-flammable
Corrosion resistance of metals
Stress corrosion cracking	Not susceptible
    Notes	Rated in chloride; May be susceptible in halide, ammonia, nitrogen, acidic, caustic, carbonate environments
Intergranular (weld line) corrosion resistance	Excellent
Inorganic acids	Moderate
Organic acids	Good
Alkalis	Good
Humidity / water	Excellent
Sea water	Good
Sour oil and gas	Moderate
Environmental indicators - material production
Climate change (CO2-eq) (virgin grade production)	*	14	-	15,5	kg/kg
    Sources
        ecoinvent v3.10, market for nickel, class 1//[GLO]; Hammond and Jones, 2008; Nickel Institute, 2003; Norgate et al., 2007; Voet, van der and Oers, van, 2003
Climate change (CO2-eq) (typical grade production)	*	7,18	-	7,95	kg/kg
    Sources
        Calculated by an Ansys internal method using the virgin grade data sources and the recycled content data.
Embodied energy (virgin grade production)	*	196	-	216	MJ/kg
    Sources
        ecoinvent v3.10, market for nickel, class 1//[GLO]; Nickel Institute, 2003; Norgate et al., 2007; Sullivan and Gaines, 2010
Embodied energy (typical grade production)	*	93,9	-	104	MJ/kg
    Sources
        Calculated by an Ansys internal method using the virgin grade data sources and the recycled content data.
Water usage	*	221	-	245	l/kg
Environmental indicators - processing
Metal casting, climate change (CO2-eq)	*	3,45	-	3,92	kg/kg
Metal casting, embodied energy	*	47,9	-	54,2	MJ/kg
Metal rolling and forging, climate change (CO2-eq)	*	0,173	-	0,506	kg/kg
Metal rolling and forging, embodied energy	*	2,64	-	7,72	MJ/kg
Metal extrusion, hot, climate change (CO2-eq)	*	0,287	-	0,941	kg/kg
Metal extrusion, hot, embodied energy	*	4,39	-	14,4	MJ/kg
Wire drawing, climate change (CO2-eq)	*	0,86	-	0,95	kg/kg
Wire drawing, embodied energy	*	13,1	-	14,5	MJ/kg
Metal powder forming, climate change (CO2-eq)	*	5,3	-	6,08	kg/kg
Metal powder forming, embodied energy	*	65	-	74,6	MJ/kg
Chemical vapor deposition (CVD), climate change (CO2-eq)	*	854	-	1,04e3	kg/kg
Chemical vapor deposition (CVD), embodied energy	*	1,04e4	-	1,27e4	MJ/kg
Machining, coarse, climate change (CO2-eq)	*	0,99	-	1,19	kg/kg
Machining, coarse, embodied energy	*	15,1	-	18,1	MJ/kg
Machining, fine, climate change (CO2-eq)	*	1,06	-	1,45	kg/kg
Machining, fine, embodied energy	*	16,2	-	22,1	MJ/kg
Machining, grinding, climate change (CO2-eq)	*	1,13	-	1,72	kg/kg
Machining, grinding, embodied energy	*	17,2	-	26,2	MJ/kg
Machining, laser, CO2, climate change (CO2-eq)	*	0,102	-	0,124	kg/m
Machining, laser, CO2, embodied energy	*	1,23	-	1,51	MJ/m
Recycling and end of life
Recycle	True
Functional recycle	True
Climate change (CO2-eq), recycling	*	1,82	-	2,02	kg/kg
Embodied energy, recycling	*	13,7	-	15,1	MJ/kg
Recycle fraction in current supply		56			%
Combust for energy recovery	False
Landfill	False
Biodegrade	False
Possible substitutes for principal component
With few exceptions, substitutes for nickel would result in increased cost or some tradeoff in the economy or performance of the product. Aluminum, coated steels, and plastics can replace stainless steel to a limited extent in many construction and transportation applications. Nickel-free specialty steels are sometimes used in place of stainless steel within the power generating, petrochemical, and petroleum industries. Titanium alloys or specialty plastics can substitute for nickel metal or nickel-based superalloys in some highly corrosive chemical environments.
Geo-economic data for principal component
Principal component	Nickel
Typical exploited ore grade		0,997	-	1,1	%
Minimum economic ore grade		0,1	-	2	%
Abundance in Earth's crust		59	-	90	ppm
Abundance in seawater		5e-4	-	0,002	ppm
Annual world production, principal component		3,6e6			tonne/yr
Reserves, principal component		1,3e8			tonne
Main mining or production areas
Indonesia, 50%
Australia, 4%
Brazil, 2%
Russia, 6%
New Caledonia, 6%
Philippines, 11%
China, 3%
Canada, 5%
Other countries, 11%
Notes
Warning
All nickel compounds should be regarded as toxic.  Some can cause cancer and/or fetal abnormalities.
Keywords
1A to SAE J470c; 2.404 to DIN 1702; 2.406 to DIN 17740; 2.4066; 2.4066 to DIN 17740; 205 to MIL N-46025B; 6207; 6208; 9723; 9724; Carlson Alloy C 200; EASTERN NO. 200; Emvac 200; Grade 200; Haynes Alloy No. 200; N02200 to ASTM B160; N02200 to ASTM B161; N02200 to ASTM B162; N02200 to ASTM B163; N02200 to ASTM B564; NNCB to JIS H4562; NNCP to JIS H4561; NW2200 to JIS H4551; NW2200 to JIS H4552; NW2200 to JIS H4553; NW2200 to JIS H4554; Ni 99.2; Ni99.0 to DIN 1702; Ni99.2 to DIN 17740; Ni99.6 to DIN 17740; Nickel 200; Nickel Malleable; Nickel to ASTM B725; Nickel to ASTM B730; Nickel-At; UNS N02200; UNS N02202; Vdm Nickel 99.2 - Alloy 200; WNi99
Standards with similar compositions
- Germany:
2.404 to DIN 1702, 2.406 to DIN 17740, 2.4066 to DIN 17740, Ni99.0 to DIN 1702, Ni99.2 to DIN 17740, Ni99.6 to DIN 17740
- Japan:
NNCB to JIS H4562, NNCP to JIS H4561, NW2200 to JIS H4551, NW2200 to JIS H4552, NW2200 to JIS H4553, NW2200 to JIS H4554
- USA:
1A to SAE J470c, 205 to MIL N-46025B, N02200 to ASTM B160, N02200 to ASTM B161, N02200 to ASTM B162, N02200 to ASTM B163, N02200 to ASTM B564, Nickel to ASTM B725, Nickel to ASTM B730, UNS N02200, UNS N02202
Links
Elements in this material
JAHM Curve data
ProcessUniverse
Producers
Reference
Shape
Values marked * are estimates.
ANSYS, Inc. provides no warranty for this data.


#< CLIXML
<Objs Version="1.1.0.1" xmlns="http://schemas.microsoft.com/powershell/2004/04"><S S="Error">Exception calling "SetDataObject" with "2" argument(s): "A kért vágólapművelet végrehajtása sikertelen."_x000D__x000A_</S><S S="Error">At line:8 char:10_x000D__x000A_</S><S S="Error">+ if($old){[System.Windows.Forms.Clipboard]::SetDataObject($old,$true)}_x000D__x000A_</S><S S="Error">+          ~~~~~~~~~~~~~~~~~~~~~~~~~~~~~~~~~~~~~~~~~~~~~~~~~~~~~~~~~~~_x000D__x000A_</S><S S="Error">    + CategoryInfo          : NotSpecified: (:) [], MethodInvocationException_x000D__x000A_</S><S S="Error">    + FullyQualifiedErrorId : ExternalException_x000D__x000A_</S><S S="Error"> _x000D__x000A_</S></Objs>
